Repository: avkolchin1995/Chalcogenides-glass-prediction

# Chalcogenides-glass-prediction
 Применение и последующее сравнение различных методов машинного обучения в задаче предсказания температуры плавления халькогенидных стекол в зависимости от их элементного состава

File: TG.csv (part 1 of 51)
Al,As,B,Ba,Be,Bi,C,Ca,Cd,Ce,Co,Cr,Cu,Dy,Er,Fe,Ga,Gd,Ge,Hf,Hg,Ho,In,K,La,Li,Mg,Mn,Mo,Na,Nb,Nd,Ni,P,Pb,Pr,S,Sb,Se,Si,Sn,Sr,Ta,Tb,Te,Ti,Tl,W,Y,Zn,Zr,TG
0.0,0.0,0.0,0.0,0.0,0.0,0.0,0.0,0.0,0.0,0.0,0.0,0.0,0.0,0.0,0.0,0.0,0.0,0.0,0.0,0.0,0.0,0.0,0.0,0.0,0.0,0.0,0.0,0.0,0.0,0.0,0.0,0.0,0.0,0.0,0.0,0.0,0.0,0.0,0.0,0.0,0.0,0.0,0.0,100.0,0.0,0.0,0.0,0.0,0.0,0.0,304.0
0.0,0.0,0.0,0.0,0.0,0.0,0.0,0.0,0.0,0.0,0.0,0.0,0.0,0.0,0.0,0.0,0.0,0.0,0.0,0.0,0.0,0.0,0.0,0.0,0.0,0.0,0.0,0.0,0.0,0.0,0.0,0.0,0.0,0.0,0.0,0.0,0.0,0.0,0.0,0.0,20.0,0.0,0.0,0.0,80.0,0.0,0.0,0.0,0.0,0.0,0.0,356.15
0.0,0.0,0.0,0.0,0.0,0.0,0.0,0.0,0.0,0.0,0.0,0.0,0.0,0.0,0.0,0.0,0.0,0.0,0.0,0.0,0.0,0.0,0.0,0.0,0.0,0.0,0.0,0.0,0.0,0.0,0.0,0.0,0.0,0.0,0.0,0.0,0.0,0.0,0.0,8.0,0.0,0.0,0.0,0.0,46.0,0.0,46.0,0.0,0.0,0.0,0.0,348.15
0.0,0.0,0.0,0.0,0.0,0.0,0.0,0.0,0.0,0.0,0.0,0.0,0.0,0.0,0.0,0.0,0.0,0.0,0.0,0.0,0.0,0.0,0.0,0.0,0.0,0.0,0.0,0.0,0.0,0.0,0.0,0.0,0.0,0.0,0.0,0.0,0.0,0.0,0.0,9.0,0.0,0.0,0.0,0.0,38.0,0.0,53.0,0.0,0.0,0.0,0.0,353.15
0.0,0.0,0.0,0.0,0.0,0.0,0.0,0.0,0.0,0.0,0.0,0.0,0.0,0.0,0.0,0.0,0.0,0.0,0.0,0.0,0.0,0.0,0.0,0.0,0.0,0.0,0.0,0.0,0.0,0.0,0.0,0.0,0.0,0.0,0.0,0.0,0.0,0.0,0.0,10.0,0.0,0.0,0.0,0.0,32.0,0.0,58.0,0.0,0.0,0.0,0.0,353.15
0.0,0.0,0.0,0.0,0.0,0.0,0.0,0.0,0.0,0.0,0.0,0.0,0.0,0.0,0.0,0.0,0.0,0.0,0.0,0.0,0.0,0.0,0.0,0.0,0.0,0.0,0.0,0.0,0.0,0.0,0.0,0.0,0.0,0.0,0.0,0.0,0.0,0.0,0.0,11.0,0.0,0.0,0.0,0.0,26.0,0.0,63.0,0.0,0.0,0.0,0.0,363.15
0.0,0.0,0.0,0.0,0.0,0.0,0.0,0.0,0.0,0.0,0.0,0.0,0.0,0.0,0.0,0.0,0.0,0.0,0.0,0.0,0.0,0.0,0.0,0.0,0.0,0.0,0.0,0.0,0.0,0.0,0.0,0.0,0.0,0.0,0.0,0.0,0.0,0.0,0.0,11.0,0.0,0.0,0.0,0.0,89.0,0.0,0.0,0.0,0.0,0.0,0.0,394.76666666666665
0.0,0.0,0.0,0.0,0.0,0.0,0.0,0.0,0.0,0.0,0.0,0.0,0.0,0.0,0.0,0.0,0.0,0.0,0.0,0.0,0.0,0.0,0.0,0.0,0.0,0.0,0.0,0.0,0.0,0.0,0.0,0.0,0.0,0.0,0.0,0.0,0.0,0.0,0.0,12.0,0.0,0.0,0.0,0.0,20.0,0.0,68.0,0.0,0.0,0.0,0.0,368.15
0.0,0.0,0.0,0.0,0.0,0.0,0.0,0.0,0.0,0.0,0.0,0.0,0.0,0.0,0.0,0.0,0.0,0.0,0.0,0.0,0.0,0.0,0.0,0.0,0.0,0.0,0.0,0.0,0.0,0.0,0.0,0.0,0.0,0.0,0.0,0.0,0.0,0.0,0.0,12.0,0.0,0.0,0.0,0.0,88.0,0.0,0.0,0.0,0.0,0.0,0.0,398.15
0.0,0.0,0.0,0.0,0.0,0.0,0.0,0.0,0.0,0.0,0.0,0.0,0.0,0.0,0.0,0.0,0.0,0.0,0.0,0.0,0.0,0.0,0.0,0.0,0.0,0.0,0.0,0.0,0.0,0.0,0.0,0.0,0.0,0.0,0.0,0.0,0.0,0.0,0.0,12.5,0.0,0.0,0.0,0.0,87.5,0.0,0.0,0.0,0.0,0.0,0.0,388.15
0.0,0.0,0.0,0.0,0.0,0.0,0.0,0.0,0.0,0.0,0.0,0.0,0.0,0.0,0.0,0.0,0.0,0.0,0.0,0.0,0.0,0.0,0.0,0.0,0.0,0.0,0.0,0.0,0.0,0.0,0.0,0.0,0.0,0.0,0.0,0.0,0.0,0.0,0.0,13.0,0.0,0.0,0.0,0.0,14.0,0.0,73.0,0.0,0.0,0.0,0.0,373.15
0.0,0.0,0.0,0.0,0.0,0.0,0.0,0.0,0.0,0.0,0.0,0.0,0.0,0.0,0.0,0.0,0.0,0.0,0.0,0.0,0.0,0.0,0.0,0.0,0.0,0.0,0.0,0.0,0.0,0.0,0.0,0.0,0.0,0.0,0.0,0.0,0.0,0.0,0.0,13.0,0.0,0.0,0.0,0.0,87.0,0.0,0.0,0.0,0.0,0.0,0.0,403.09999999999997
0.0,0.0,0.0,0.0,0.0,0.0,0.0,0.0,0.0,0.0,0.0,0.0,0.0,0.0,0.0,0.0,0.0,0.0,0.0,0.0,0.0,0.0,0.0,0.0,0.0,0.0,0.0,0.0,0.0,0.0,0.0,0.0,0.0,0.0,0.0,0.0,0.0,0.0,0.0,14.0,0.0,0.0,0.0,0.0,8.0,0.0,78.0,0.0,0.0,0.0,0.0,373.15
0.0,0.0,0.0,0.0,0.0,0.0,0.0,0.0,0.0,0.0,0.0,0.0,0.0,0.0,0.0,0.0,0.0,0.0,0.0,0.0,0.0,0.0,0.0,0.0,0.0,0.0,0.0,0.0,0.0,0.0,0.0,0.0,0.0,0.0,0.0,0.0,0.0,0.0,0.0,14.0,0.0,0.0,0.0,0.0,86.0,0.0,0.0,0.0,0.0,0.0,0.0,407.15
0.0,0.0,0.0,0.0,0.0,0.0,0.0,0.0,0.0,0.0,0.0,0.0,0.0,0.0,0.0,0.0,0.0,0.0,0.0,0.0,0.0,0.0,0.0,0.0,0.0,0.0,0.0,0.0,0.0,0.0,0.0,0.0,0.0,0.0,0.0,0.0,0.0,0.0,0.0,14.5,0.0,0.0,0.0,0.0,4.0,0.0,81.5,0.0,0.0,0.0,0.0,383.15
0.0,0.0,0.0,0.0,0.0,0.0,0.0,0.0,0.0,0.0,0.0,0.0,0.0,0.0,0.0,0.0,0.0,0.0,0.0,0.0,0.0,0.0,0.0,0.0,0.0,0.0,0.0,0.0,0.0,0.0,0.0,0.0,0.0,0.0,0.0,0.0,0.0,0.0,0.0,15.0,0.0,0.0,0.0,0.0,85.0,0.0,0.0,0.0,0.0,0.0,0.0,405.12
0.0,0.0,0.0,0.0,0.0,0.0,0.0,0.0,0.0,0.0,0.0,0.0,0.0,0.0,0.0,0.0,0.0,0.0,0.0,0.0,0.0,0.0,0.0,0.0,0.0,0.0,0.0,0.0,0.0,0.0,0.0,0.0,0.0,0.0,0.0,0.0,0.0,0.0,0.0,16.0,0.0,0.0,0.0,0.0,84.0,0.0,0.0,0.0,0.0,0.0,0.0,421.15
0.0,0.0,0.0,0.0,0.0,0.0,0.0,0.0,0.0,0.0,0.0,0.0,0.0,0.0,0.0,0.0,0.0,0.0,0.0,0.0,0.0,0.0,0.0,0.0,0.0,0.0,0.0,0.0,0.0,0.0,0.0,0.0,0.0,0.0,0.0,0.0,0.0,0.0,0.0,18.0,0.0,0.0,0.0,0.0,82.0,0.0,0.0,0.0,0.0,0.0,0.0,435.15
0.0,0.0,0.0,0.0,0.0,0.0,0.0,0.0,0.0,0.0,0.0,0.0,0.0,0.0,0.0,0.0,0.0,0.0,0.0,0.0,0.0,0.0,0.0,0.0,0.0,0.0,0.0,0.0,0.0,0.0,0.0,0.0,0.0,0.0,0.0,0.0,0.0,0.0,0.0,19.0,0.0,0.0,0.0,0.0,81.0,0.0,0.0,0.0,0.0,0.0,0.0,437.65
0.0,0.0,0.0,0.0,0.0,0.0,0.0,0.0,0.0,0.0,0.0,0.0,0.0,0.0,0.0,0.0,0.0,0.0,0.0,0.0,0.0,0.0,0.0,0.0,0.0,0.0,0.0,0.0,0.0,0.0,0.0,0.0,0.0,0.0,0.0,0.0,0.0,0.0,0.0,20.0,0.0,0.0,0.0,0.0,80.0,0.0,0.0,0.0,0.0,0.0,0.0,429.6722222222222
0.0,0.0,0.0,0.0,0.0,0.0,0.0,0.0,0.0,0.0,0.0,0.0,0.0,0.0,0.0,0.0,0.0,0.0,0.0,0.0,0.0,0.0,0.0,0.0,0.0,0.0,0.0,0.0,0.0,0.0,0.0,0.0,0.0,0.0,0.0,0.0,0.0,0.0,0.0,20.0,1.0,0.0,0.0,0.0,79.0,0.0,0.0,0.0,0.0,0.0,0.0,434.15
0.0,0.0,0.0,0.0,0.0,0.0,0.0,0.0,0.0,0.0,0.0,0.0,0.0,0.0,0.0,0.0,0.0,0.0,0.0,0.0,0.0,0.0,0.0,0.0,0.0,0.0,0.0,0.0,0.0,0.0,0.0,0.0,0.0,0.0,0.0,0.0,0.0,0.0,0.0,21.0,0.0,0.0,0.0,0.0,79.0,0.0,0.0,0.0,0.0,0.0,0.0,453.65
0.0,0.0,0.0,0.0,0.0,0.0,0.0,0.0,0.0,0.0,0.0,0.0,0.0,0.0,0.0,0.0,0.0,0.0,0.0,0.0,0.0,0.0,0.0,0.0,0.0,0.0,0.0,0.0,0.0,0.0,0.0,0.0,0.0,0.0,0.0,0.0,0.0,0.0,0.0,22.0,0.0,0.0,0.0,0.0,78.0,0.0,0.0,0.0,0.0,0.0,0.0,452.86249999999995
0.0,0.0,0.0,0.0,0.0,0.0,0.0,0.0,0.0,0.0,0.0,0.0,0.0,0.0,0.0,0.0,0.0,0.0,0.0,0.0,0.0,0.0,0.0,0.0,0.0,0.0,0.0,0.0,0.0,0.0,0.0,0.0,0.0,0.0,0.0,0.0,0.0,0.0,0.0,24.0,0.0,0.0,0.0,0.0,76.0,0.0,0.0,0.0,0.0,0.0,0.0,475.15
0.0,0.0,0.0,0.0,0.0,0.0,0.0,0.0,0.0,0.0,0.0,0.0,0.0,0.0,0.0,0.0,0.0,0.0,0.0,0.0,0.0,0.0,0.0,0.0,0.0,0.0,0.0,0.0,0.0,0.0,0.0,0.0,0.0,0.0,0.0,0.0,0.0,0.0,0.0,28.0,0.0,0.0,0.0,0.0,72.0,0.0,0.0,0.0,0.0,0.0,0.0,626.1
0.0,0.0,0.0,0.0,0.0,0.0,0.0,0.0,0.0,0.0,0.0,0.0,0.0,0.0,0.0,0.0,0.0,0.0,0.0,0.0,0.0,0.0,0.0,0.0,0.0,0.0,0.0,0.0,0.0,0.0,0.0,0.0,0.0,0.0,0.0,0.0,0.0,0.0,4.0,0.0,0.0,0.0,0.0,0.0,96.0,0.0,0.0,0.0,0.0,0.0,0.0,320.0
0.0,0.0,0.0,0.0,0.0,0.0,0.0,0.0,0.0,0.0,0.0,0.0,0.0,0.0,0.0,0.0,0.0,0.0,0.0,0.0,0.0,0.0,0.0,0.0,0.0,0.0,0.0,0.0,0.0,0.0,0.0,0.0,0.0,0.0,0.0,0.0,0.0,0.0,10.0,0.0,0.0,0.0,0.0,0.0,90.0,0.0,0.0,0.0,0.0,0.0,0.0,328.15
0.0,0.0,0.0,0.0,0.0,0.0,0.0,0.0,0.0,0.0,0.0,0.0,0.0,0.0,0.0,0.0,0.0,0.0,0.0,0.0,0.0,0.0,0.0,0.0,0.0,0.0,0.0,0.0,0.0,0.0,0.0,0.0,0.0,0.0,0.0,0.0,0.0,0.0,20.0,0.0,0.0,0.0,0.0,0.0,80.0,0.0,0.0,0.0,0.0,0.0,0.0,333.85000075
0.0,0.0,0.0,0.0,0.0,0.0,0.0,0.0,0.0,0.0,0.0,0.0,0.0,0.0,0.0,0.0,0.0,0.0,0.0,0.0,0.0,0.0,0.0,0.0,0.0,0.0,0.0,0.0,0.0,0.0,0.0,0.0,0.0,0.0,0.0,0.0,0.0,0.0,25.0,0.0,0.0,0.0,0.0,0.0,75.0,0.0,0.0,0.0,0.0,0.0,0.0,339.075
0.0,0.0,0.0,0.0,0.0,0.0,0.0,0.0,0.0,0.0,0.0,0.0,0.0,0.0,0.0,0.0,0.0,0.0,0.0,0.0,0.0,0.0,0.0,0.0,0.0,0.0,0.0,0.0,0.0,0.0,0.0,0.0,0.0,0.0,0.0,0.0,0.0,0.0,30.0,0.0,0.0,0.0,0.0,0.0,70.0,0.0,0.0,0.0,0.0,0.0,0.0,346.84999689999995
0.0,0.0,0.0,0.0,0.0,0.0,0.0,0.0,0.0,0.0,0.0,0.0,0.0,0.0,0.0,0.0,0.0,0.0,0.0,0.0,0.0,0.0,0.0,0.0,0.0,0.0,0.0,0.0,0.0,0.0,0.0,0.0,0.0,0.0,0.0,0.0,0.0,0.0,30.0,0.0,1.5,0.0,0.0,0.0,68.5,0.0,0.0,0.0,0.0,0.0,0.0,350.0500015
0.0,0.0,0.0,0.0,0.0,0.0,0.0,0.0,0.0,0.0,0.0,0.0,0.0,0.0,0.0,0.0,0.0,0.0,0.0,0.0,0.0,0.0,0.0,0.0,0.0,0.0,0.0,0.0,0.0,0.0,0.0,0.0,0.0,0.0,0.0,0.0,0.0,0.0,30.0,0.0,2.5,0.0,0.0,0.0,67.5,0.0,0.0,0.0,0.0,0.0,0.0,354.74999849999995
0.0,0.0,0.0,0.0,0.0,0.0,0.0,0.0,0.0,0.0,0.0,0.0,0.0,0.0,0.0,0.0,0.0,0.0,0.0,0.0,0.0,0.0,0.0,0.0,0.0,0.0,0.0,0.0,0.0,0.0,0.0,0.0,0.0,0.0,0.0,0.0,0.0,0.0,30.0,0.0,4.5,0.0,0.0,0.0,65.5,0.0,0.0,0.0,0.0,0.0,0.0,359.15
0.0,0.0,0.0,0.0,0.0,0.0,0.0,0.0,0.0,0.0,0.0,0.0,0.0,0.0,0.0,0.0,0.0,0.0,0.0,0.0,0.0,0.0,0.0,0.0,0.0,0.0,0.0,0.0,0.0,0.0,0.0,0.0,0.0,0.0,0.0,0.0,0.0,0.0,50.0,0.0,0.0,0.0,0.0,0.0,0.0,0.0,50.0,0.0,0.0,0.0,0.0,354.15
0.0,0.0,0.0,0.0,0.0,0.0,0.0,0.0,0.0,0.0,0.0,0.0,0.0,0.0,0.0,0.0,0.0,0.0,0.0,0.0,0.0,0.0,0.0,0.0,0.0,0.0,0.0,0.0,0.0,0.0,0.0,0.0,0.0,0.0,0.0,0.0,0.0,0.0,50.0,0.0,0.0,0.0,0.0,0.0,50.0,0.0,0.0,0.0,0.0,0.0,0.0,330.0375
0.0,0.0,0.0,0.0,0.0,0.0,0.0,0.0,0.0,0.0,0.0,0.0,0.0,0.0,0.0,0.0,0.0,0.0,0.0,0.0,0.0,0.0,0.0,0.0,0.0,0.0,0.0,0.0,0.0,0.0,0.0,0.0,0.0,0.0,0.0,0.0,0.0,0.0,53.0,0.0,0.0,0.0,0.0,0.0,47.0,0.0,0.0,0.0,0.0,0.0,0.0,336.15
0.0,0.0,0.0,0.0,0.0,0.0,0.0,0.0,0.0,0.0,0.0,0.0,0.0,0.0,0.0,0.0,0.0,0.0,0.0,0.0,0.0,0.0,0.0,0.0,0.0,0.0,0.0,0.0,0.0,0.0,0.0,0.0,0.0,0.0,0.0,0.0,0.0,0.0,60.0,0.0,0.0,0.0,0.0,0.0,0.0,0.0,0.0,0.0,0.0,40.0,0.0,324.15
0.0,0.0,0.0,0.0,0.0,0.0,0.0,0.0,0.0,0.0,0.0,0.0,0.0,0.0,0.0,0.0,0.0,0.0,0.0,0.0,0.0,0.0,0.0,0.0,0.0,0.0,0.0,0.0,0.0,0.0,0.0,0.0,0.0,0.0,0.0,0.0,0.0,0.0,60.0,0.0,0.0,0.0,0.0,0.0,40.0,0.0,0.0,0.0,0.0,0.0,0.0,345.675
0.0,0.0,0.0,0.0,0.0,0.0,0.0,0.0,0.0,0.0,0.0,0.0,0.0,0.0,0.0,0.0,0.0,0.0,0.0,0.0,0.0,0.0,0.0,0.0,0.0,0.0,0.0,0.0,0.0,0.0,0.0,0.0,0.0,0.0,0.0,0.0,0.0,0.0,63.0,37.0,0.0,0.0,0.0,0.0,0.0,0.0,0.0,0.0,0.0,0.0,0.0,784.15
0.0,0.0,0.0,0.0,0.0,0.0,0.0,0.0,0.0,0.0,0.0,0.0,0.0,0.0,0.0,0.0,0.0,0.0,0.0,0.0,0.0,0.0,0.0,0.0,0.0,0.0,0.0,0.0,0.0,0.0,0.0,0.0,0.0,0.0,0.0,0.0,0.0,0.0,63.64,0.0,0.0,0.0,0.0,0.0,0.0,0.0,36.36,0.0,0.0,0.0,0.0,310.15
0.0,0.0,0.0,0.0,0.0,0.0,0.0,0.0,0.0,0.0,0.0,0.0,0.0,0.0,0.0,0.0,0.0,0.0,0.0,0.0,0.0,0.0,0.0,0.0,0.0,0.0,0.0,0.0,0.0,0.0,0.0,0.0,0.0,0.0,0.0,0.0,0.0,0.0,64.6,0.0,0.0,0.0,0.0,0.0,35.4,0.0,0.0,0.0,0.0,0.0,0.0,346.15
0.0,0.0,0.0,0.0,0.0,0.0,0.0,0.0,0.0,0.0,0.0,0.0,0.0,0.0,0.0,0.0,0.0,0.0,0.0,0.0,0.0,0.0,0.0,0.0,0.0,0.0,0.0,0.0,0.0,0.0,0.0,0.0,0.0,0.0,0.0,0.0,0.0,0.0,64.73,0.0,0.0,0.0,0.0,0.0,34.85,0.0,0.0,0.0,0.0,0.0,0.0,335.15
0.0,0.0,0.0,0.0,0.0,0.0,0.0,0.0,0.0,0.0,0.0,0.0,0.0,0.0,0.0,0.0,0.0,0.0,0.0,0.0,0.0,0.0,0.0,0.0,0.0,0.0,0.0,0.0,0.0,0.0,0.0,0.0,0.0,0.0,0.0,0.0,0.0,0.0,64.94,0.0,0.0,0.0,0.0,0.0,34.97,0.0,0.0,0.0,0.0,0.0,0.0,332.15
0.0,0.0,0.0,0.0,0.0,0.0,0.0,0.0,0.0,0.0,0.0,0.0,0.0,0.0,0.0,0.0,0.0,0.0,0.0,0.0,0.0,0.0,0.0,0.0,0.0,0.0,0.0,0.0,0.0,0.0,0.0,0.0,0.0,0.0,0.0,0.0,0.0,0.0,64.95,0.0,0.0,0.0,0.0,0.0,34.97,0.0,0.0,0.0,0.0,0.0,0.0,339.15
0.0,0.0,0.0,0.0,0.0,0.0,0.0,0.0,0.0,0.0,0.0,0.0,0.0,0.0,0.0,0.0,0.0,0.0,0.0,0.0,0.0,0.0,0.0,0.0,0.0,0.0,0.0,0.0,0.0,0.0,0.0,0.0,0.0,0.0,0.0,0.0,0.0,0.0,65.0,0.0,0.0,0.0,0.0,0.0,35.0,0.0,0.0,0.0,0.0,0.0,0.0,343.8333333333333
0.0,0.0,0.0,0.0,0.0,0.0,0.0,0.0,0.0,0.0,0.0,0.0,0.0,0.0,0.0,0.0,0.0,0.0,0.0,0.0,0.0,0.0,0.0,0.0,0.0,0.0,0.0,0.0,0.0,0.0,0.0,0.0,0.0,0.0,0.0,0.0,0.0,0.0,65.0,0.0,15.0,0.0,0.0,0.0,20.0,0.0,0.0,0.0,0.0,0.0,0.0,349.15
0.0,0.0,0.0,0.0,0.0,0.0,0.0,0.0,0.0,0.0,0.0,0.0,0.0,0.0,0.0,0.0,0.0,0.0,0.0,0.0,0.0,0.0,0.0,0.0,0.0,0.0,0.0,0.0,0.0,0.0,0.0,0.0,0.0,0.0,0.0,0.0,0.0,0.0,65.0,35.0,0.0,0.0,0.0,0.0,0.0,0.0,0.0,0.0,0.0,0.0,0.0,768.15
0.0,0.0,0.0,0.0,0.0,0.0,0.0,0.0,0.0,0.0,0.0,0.0,0.0,0.0,0.0,0.0,0.0,0.0,0.0,0.0,0.0,0.0,0.0,0.0,0.0,0.0,0.0,0.0,0.0,0.0,0.0,0.0,0.0,0.0,0.0,0.0,0.0,0.0,66.0,34.0,0.0,0.0,0.0,0.0,0.0,0.0,0.0,0.0,0.0,0.0,0.0,740.15
0.0,0.0,0.0,0.0,0.0,0.0,0.0,0.0,0.0,0.0,0.0,0.0,0.0,0.0,0.0,0.0,0.0,0.0,0.0,0.0,0.0,0.0,0.0,0.0,0.0,0.0,0.0,0.0,0.0,0.0,0.0,0.0,0.0,0.0,0.0,0.0,0.0,0.0,66.66666666666667,33.333333333333336,0.0,0.0,0.0,0.0,0.0,0.0,0.0,0.0,0.0,0.0,0.0,733.15
0.0,0.0,0.0,0.0,0.0,0.0,0.0,0.0,0.0,0.0,0.0,0.0,0.0,0.0,0.0,0.0,0.0,0.0,0.0,0.0,0.0,0.0,0.0,0.0,0.0,0.0,0.0,0.0,0.0,0.0,0.0,0.0,0.0,0.0,0.0,0.0,0.0,0.0,66.67,0.0,0.0,0.0,0.0,0.0,0.0,0.0,33.33,0.0,0.0,0.0,0.0,301.15
0.0,0.0,0.0,0.0,0.0,0.0,0.0,0.0,0.0,0.0,0.0,0.0,0.0,0.0,0.0,0.0,0.0,0.0,0.0,0.0,0.0,0.0,0.0,0.0,0.0,0.0,0.0,0.0,0.0,0.0,0.0,0.0,0.0,0.0,0.0,0.0,0.0,0.0,66.67,0.0,0.0,0.0,0.0,0.0,33.33,0.0,0.0,0.0,0.0,0.0,0.0,342.15
0.0,0.0,0.0,0.0,0.0,0.0,0.0,0.0,0.0,0.0,0.0,0.0,0.0,0.0,0.0,0.0,0.0,0.0,0.0,0.0,0.0,0.0,0.0,0.0,0.0,0.0,0.0,0.0,0.0,0.0,0.0,0.0,0.0,0.0,0.0,0.0,0.0,0.0,66.7,0.0,0.0,0.0,0.0,0.0,0.0,0.0,33.3,0.0,0.0,0.0,0.0,299.0
0.0,0.0,0.0,0.0,0.0,0.0,0.0,0.0,0.0,0.0,0.0,0.0,0.0,0.0,0.0,0.0,0.0,0.0,0.0,0.0,0.0,0.0,0.0,0.0,0.0,0.0,0.0,0.0,0.0,0.0,0.0,0.0,0.0,0.0,0.0,0.0,0.0,0.0,66.7,33.3,0.0,0.0,0.0,0.0,0.0,0.0,0.0,0.0,0.0,0.0,0.0,716.15
0.0,0.0,0.0,0.0,0.0,0.0,0.0,0.0,0.0,0.0,0.0,0.0,0.0,0.0,0.0,0.0,0.0,0.0,0.0,0.0,0.0,0.0,0.0,0.0,0.0,0.0,0.0,0.0,0.0,0.0,0.0,0.0,0.0,0.0,0.0,0.0,0.0,0.0,67.0,0.0,0.0,0.0,0.0,0.0,0.0,0.0,33.0,0.0,0.0,0.0,0.0,299.15
0.0,0.0,0.0,0.0,0.0,0.0,0.0,0.0,0.0,0.0,0.0,0.0,0.0,0.0,0.0,0.0,0.0,0.0,0.0,0.0,0.0,0.0,0.0,0.0,0.0,0.0,0.0,0.0,0.0,0.0,0.0,0.0,0.0,0.0,0.0,0.0,0.0,0.0,67.0,33.0,0.0,0.0,0.0,0.0,0.0,0.0,0.0,0.0,0.0,0.0,0.0,735.15
0.0,0.0,0.0,0.0,0.0,0.0,0.0,0.0,0.0,0.0,0.0,0.0,0.0,0.0,0.0,0.0,0.0,0.0,0.0,0.0,0.0,0.0,0.0,0.0,0.0,0.0,0.0,0.0,0.0,0.0,0.0,0.0,0.0,0.0,0.0,0.0,0.0,0.0,67.7,0.0,0.0,0.0,0.0,0.0,32.3,0.0,0.0,0.0,0.0,0.0,0.0,348.15
0.0,0.0,0.0,0.0,0.0,0.0,0.0,0.0,0.0,0.0,0.0,0.0,0.0,0.0,0.0,0.0,0.0,0.0,0.0,0.0,0.0,0.0,0.0,0.0,0.0,0.0,0.0,0.0,0.0,0.0,0.0,0.0,0.0,0.0,0.0,0.0,0.0,0.0,67.9,0.0,0.0,0.0,0.0,0.0,0.0,0.0,32.1,0.0,0.0,0.0,0.0,341.34999689999995
0.0,0.0,0.0,0.0,0.0,0.0,0.0,0.0,0.0,0.0,0.0,0.0,0.0,0.0,0.0,0.0,0.0,0.0,0.0,0.0,0.0,0.0,0.0,0.0,0.0,0.0,0.0,0.0,0.0,0.0,0.0,0.0,0.0,0.0,0.0,0.0,0.0,0.0,68.0,32.0,0.0,0.0,0.0,0.0,0.0,0.0,0.0,0.0,0.0,0.0,0.0,650.15
0.0,0.0,0.0,0.0,0.0,0.0,0.0,0.0,0.0,0.0,0.0,0.0,0.0,0.0,0.0,0.0,0.0,0.0,0.0,0.0,0.0,0.0,0.0,0.0,0.0,0.0,0.0,0.0,0.0,0.0,0.0,0.0,0.0,0.0,0.0,0.0,0.0,0.0,68.1,0.0,0.0,0.0,0.0,0.0,31.9,0.0,0.0,0.0,0.0,0.0,0.0,345.15
0.0,0.0,0.0,0.0,0.0,0.0,0.0,0.0,0.0,0.0,0.0,0.0,0.0,0.0,0.0,0.0,0.0,0.0,0.0,0.0,0.0,0.0,0.0,0.0,0.0,0.0,0.0,0.0,0.0,0.0,0.0,0.0,0.0,0.0,0.0,0.0,0.0,0.0,69.0,31.0,0.0,0.0,0.0,0.0,0.0,0.0,0.0,0.0,0.0,0.0,0.0,619.65
0.0,0.0,0.0,0.0,0.0,0.0,0.0,0.0,0.0,0.0,0.0,0.0,0.0,0.0,0.0,0.0,0.0,0.0,0.0,0.0,0.0,0.0,0.0,0.0,0.0,0.0,0.0,0.0,0.0,0.0,0.0,0.0,0.0,0.0,0.0,0.0,0.0,0.0,70.0,0.0,0.0,0.0,0.0,0.0,20.0,0.0,0.0,0.0,0.0,10.0,0.0,349.2333323
0.0,0.0,0.0,0.0,0.0,0.0,0.0,0.0,0.0,0.0,0.0,0.0,0.0,0.0,0.0,0.0,0.0,0.0,0.0,0.0,0.0,0.0,0.0,0.0,0.0,0.0,0.0,0.0,0.0,0.0,0.0,0.0,0.0,0.0,0.0,0.0,0.0,0.0,70.0,0.0,0.0,0.0,0.0,0.0,22.0,0.0,0.0,0.0,0.0,8.0,0.0,349.65
0.0,0.0,0.0,0.0,0.0,0.0,0.0,0.0,0.0,0.0,0.0,0.0,0.0,0.0,0.0,0.0,0.0,0.0,0.0,0.0,0.0,0.0,0.0,0.0,0.0,0.0,0.0,0.0,0.0,0.0,0.0,0.0,0.0,0.0,0.0,0.0,0.0,0.0,70.0,0.0,0.0,0.0,0.0,0.0,24.0,0.0,0.0,0.0,0.0,6.0,0.0,350.70000310000006
0.0,0.0,0.0,0.0,0.0,0.0,0.0,0.0,0.0,0.0,0.0,0.0,0.0,0.0,0.0,0.0,0.0,0.0,0.0,0.0,0.0,0.0,0.0,0.0,0.0,0.0,0.0,0.0,0.0,0.0,0.0,0.0,0.0,0.0,0.0,0.0,0.0,0.0,70.0,0.0,0.0,0.0,0.0,0.0,26.0,0.0,0.0,0.0,0.0,4.0,0.0,349.54999769999995
0.0,0.0,0.0,0.0,0.0,0.0,0.0,0.0,0.0,0.0,0.0,0.0,0.0,0.0,0.0,0.0,0.0,0.0,0.0,0.0,0.0,0.0,0.0,0.0,0.0,0.0,0.0,0.0,0.0,0.0,0.0,0.0,0.0,0.0,0.0,0.0,0.0,0.0,70.0,0.0,0.0,0.0,0.0,0.0,28.0,0.0,0.0,0.0,0.0,2.0,0.0,349.9166677
0.0,0.0,0.0,0.0,0.0,0.0,0.0,0.0,0.0,0.0,0.0,0.0,0.0,0.0,0.0,0.0,0.0,0.0,0.0,0.0,0.0,0.0,0.0,0.0,0.0,0.0,0.0,0.0,0.0,0.0,0.0,0.0,0.0,0.0,0.0,0.0,0.0,0.0,70.0,0.0,0.0,0.0,0.0,0.0,30.0,0.0,0.0,0.0,0.0,0.0,0.0,343.22307680769234
0.0,0.0,0.0,0.0,0.0,0.0,0.0,0.0,0.0,0.0,0.0,0.0,0.0,0.0,0.0,0.0,0.0,0.0,0.0,0.0,0.0,0.0,0.0,0.0,0.0,0.0,0.0,0.0,0.0,0.0,0.0,0.0,0.0,0.0,0.0,0.0,0.0,0.0,70.0,0.0,10.0,0.0,0.0,0.0,20.0,0.0,0.0,0.0,0.0,0.0,0.0,344.9166677
0.0,0.0,0.0,0.0,0.0,0.0,0.0,0.0,0.0,0.0,0.0,0.0,0.0,0.0,0.0,0.0,0.0,0.0,0.0,0.0,0.0,0.0,0.0,0.0,0.0,0.0,0.0,0.0,0.0,0.0,0.0,0.0,0.0,0.0,0.0,0.0,0.0,0.0,71.0,0.0,0.0,0.0,0.0,0.0,29.0,0.0,0.0,0.0,0.0,0.0,0.0,331.15
0.0,0.0,0.0,0.0,0.0,0.0,0.0,0.0,0.0,0.0,0.0,0.0,0.0,0.0,0.0,0.0,0.0,0.0,0.0,0.0,0.0,0.0,0.0,0.0,0.0,0.0,0.0,0.0,0.0,0.0,0.0,0.0,0.0,0.0,0.0,0.0,0.0,0.0,71.0,29.0,0.0,0.0,0.0,0.0,0.0,0.0,0.0,0.0,0.0,0.0,0.0,579.65
0.0,0.0,0.0,0.0,0.0,0.0,0.0,0.0,0.0,0.0,0.0,0.0,0.0,0.0,0.0,0.0,0.0,0.0,0.0,0.0,0.0,0.0,0.0,0.0,0.0,0.0,0.0,0.0,0.0,0.0,0.0,0.0,0.0,0.0,0.0,0.0,0.0,0.0,71.4,28.6,0.0,0.0,0.0,0.0,0.0,0.0,0.0,0.0,0.0,0.0,0.0,563.15
0.0,0.0,0.0,0.0,0.0,0.0,0.0,0.0,0.0,0.0,0.0,0.0,0.0,0.0,0.0,0.0,0.0,0.0,0.0,0.0,0.0,0.0,0.0,0.0,0.0,0.0,0.0,0.0,0.0,0.0,0.0,0.0,0.0,0.0,0.0,0.0,0.0,0.0,72.0,0.0,0.0,0.0,0.0,0.0,20.0,0.0,0.0,0.0,0.0,8.0,0.0,347.0333338333333
0.0,0.0,0.0,0.0,0.0,0.0,0.0,0.0,0.0,0.0,0.0,0.0,0.0,0.0,0.0,0.0,0.0,0.0,0.0,0.0,0.0,0.0,0.0,0.0,0.0,0.0,0.0,0.0,0.0,0.0,0.0,0.0,0.0,0.0,0.0,0.0,0.0,0.0,72.0,0.0,8.0,0.0,0.0,0.0,20.0,0.0,0.0,0.0,0.0,0.0,0.0,342.51666616666665
0.0,0.0,0.0,0.0,0.0,0.0,0.0,0.0,0.0,0.0,0.0,0.0,0.0,0.0,0.0,0.0,0.0,0.0,0.0,0.0,0.0,0.0,0.0,0.0,0.0,0.0,0.0,0.0,0.0,0.0,0.0,0.0,0.0,0.0,0.0,0.0,0.0,0.0,72.0,0.0,10.0,0.0,0.0,0.0,18.0,0.0,0.0,0.0,0.0,0.0,0.0,344.15
0.0,0.0,0.0,0.0,0.0,0.0,0.0,0.0,0.0,0.0,0.0,0.0,0.0,0.0,0.0,0.0,0.0,0.0,0.0,0.0,0.0,0.0,0.0,0.0,0.0,0.0,0.0,0.0,0.0,0.0,0.0,0.0,0.0,0.0,0.0,0.0,0.0,0.0,72.0,28.0,0.0,0.0,0.0,0.0,0.0,0.0,0.0,0.0,0.0,0.0,0.0,559.15
0.0,0.0,0.0,0.0,0.0,0.0,0.0,0.0,0.0,0.0,0.0,0.0,0.0,0.0,0.0,0.0,0.0,0.0,0.0,0.0,0.0,0.0,0.0,0.0,0.0,0.0,0.0,0.0,0.0,0.0,0.0,0.0,0.0,0.0,0.0,0.0,0.0,0.0,73.0,0.0,0.0,0.0,0.0,0.0,0.0,0.0,27.0,0.0,0.0,0.0,0.0,301.075
0.0,0.0,0.0,0.0,0.0,0.0,0.0,0.0,0.0,0.0,0.0,0.0,0.0,0.0,0.0,0.0,0.0,0.0,0.0,0.0,0.0,0.0,0.0,0.0,0.0,0.0,0.0,0.0,0.0,0.0,0.0,0.0,0.0,0.0,0.0,0.0,0.0,0.0,73.0,27.0,0.0,0.0,0.0,0.0,0.0,0.0,0.0,0.0,0.0,0.0,0.0,542.65
0.0,0.0,0.0,0.0,0.0,0.0,0.0,0.0,0.0,0.0,0.0,0.0,0.0,0.0,0.0,0.0,0.0,0.0,0.0,0.0,0.0,0.0,0.0,0.0,0.0,0.0,0.0,0.0,0.0,0.0,0.0,0.0,0.0,0.0,0.0,0.0,0.0,0.0,74.0,0.0,0.0,0.0,0.0,0.0,20.0,0.0,0.0,0.0,0.0,6.0,0.0,343.9666677
0.0,0.0,0.0,0.0,0.0,0.0,0.0,0.0,0.0,0.0,0.0,0.0,0.0,0.0,0.0,0.0,0.0,0.0,0.0,0.0,0.0,0.0,0.0,0.0,0.0,0.0,0.0,0.0,0.0,0.0,0.0,0.0,0.0,0.0,0.0,0.0,0.0,0.0,74.0,0.0,6.0,0.0,0.0,0.0,20.0,0.0,0.0,0.0,0.0,0.0,0.0,341.65
0.0,0.0,0.0,0.0,0.0,0.0,0.0,0.0,0.0,0.0,0.0,0.0,0.0,0.0,0.0,0.0,0.0,0.0,0.0,0.0,0.0,0.0,0.0,0.0,0.0,0.0,0.0,0.0,0.0,0.0,0.0,0.0,0.0,0.0,0.0,0.0,0.0,0.0,74.0,26.0,0.0,0.0,0.0,0.0,0.0,0.0,0.0,0.0,0.0,0.0,0.0,527.65
0.0,0.0,0.0,0.0,0.0,0.0,0.0,0.0,0.0,0.0,0.0,0.0,0.0,0.0,0.0,0.0,0.0,0.0,0.0,0.0,0.0,0.0,0.0,0.0,0.0,0.0,0.0,0.0,0.0,0.0,0.0,0.0,0.0,0.0,0.0,0.0,0.0,0.0,75.0,0.0,0.0,0.0,0.0,0.0,25.0,0.0,0.0,0.0,0.0,0.0,0.0,346.72000031000005
0.0,0.0,0.0,0.0,0.0,0.0,0.0,0.0,0.0,0.0,0.0,0.0,0.0,0.0,0.0,0.0,0.0,0.0,0.0,0.0,0.0,0.0,0.0,0.0,0.0,0.0,0.0,0.0,0.0,0.0,0.0,0.0,0.0,0.0,0.0,0.0,0.0,0.0,75.0,0.0,2.0,0.0,0.0,0.0,23.0,0.0,0.0,0.0,0.0,0.0,0.0,339.45000310000006
0.0,0.0,0.0,0.0,0.0,0.0,0.0,0.0,0.0,0.0,0.0,0.0,0.0,0.0,0.0,0.0,0.0,0.0,0.0,0.0,0.0,0.0,0.0,0.0,0.0,0.0,0.0,0.0,0.0,0.0,0.0,0.0,0.0,0.0,0.0,0.0,0.0,0.0,75.0,0.0,4.0,0.0,0.0,0.0,21.0,0.0,0.0,0.0,0.0,0.0,0.0,337.15
0.0,0.0,0.0,0.0,0.0,0.0,0.0,0.0,0.0,0.0,0.0,0.0,0.0,0.0,0.0,0.0,0.0,0.0,0.0,0.0,0.0,0.0,0.0,0.0,0.0,0.0,0.0,0.0,0.0,0.0,0.0,0.0,0.0,0.0,0.0,0.0,0.0,0.0,75.0,0.0,5.0,0.0,0.0,0.0,20.0,0.0,0.0,0.0,0.0,0.0,0.0,364.15
0.0,0.0,0.0,0.0,0.0,0.0,0.0,0.0,0.0,0.0,0.0,0.0,0.0,0.0,0.0,0.0,0.0,0.0,0.0,0.0,0.0,0.0,0.0,0.0,0.0,0.0,0.0,0.0,0.0,0.0,0.0,0.0,0.0,0.0,0.0,0.0,0.0,0.0,75.0,0.0,6.0,0.0,0.0,0.0,19.0,0.0,0.0,0.0,0.0,0.0,0.0,339.15
0.0,0.0,0.0,0.0,0.0,0.0,0.0,0.0,0.0,0.0,0.0,0.0,0.0,0.0,0.0,0.0,0.0,0.0,0.0,0.0,0.0,0.0,0.0,0.0,0.0,0.0,0.0,0.0,0.0,0.0,0.0,0.0,0.0,0.0,0.0,0.0,0.0,0.0,75.0,0.0,10.0,0.0,0.0,0.0,15.0,0.0,0.0,0.0,0.0,0.0,0.0,339.15
0.0,0.0,0.0,0.0,0.0,0.0,0.0,0.0,0.0,0.0,0.0,0.0,0.0,0.0,0.0,0.0,0.0,0.0,0.0,0.0,0.0,0.0,0.0,0.0,0.0,0.0,0.0,0.0,0.0,0.0,0.0,0.0,0.0,0.0,0.0,0.0,0.0,0.0,75.0,25.0,0.0,0.0,0.0,0.0,0.0,0.0,0.0,0.0,0.0,0.0,0.0,468.15
0.0,0.0,0.0,0.0,0.0,0.0,0.0,0.0,0.0,0.0,0.0,0.0,0.0,0.0,0.0,0.0,0.0,0.0,0.0,0.0,0.0,0.0,0.0,0.0,0.0,0.0,0.0,0.0,0.0,0.0,0.0,0.0,0.0,0.0,0.0,0.0,0.0,0.0,76.0,0.0,0.0,0.0,0.0,0.0,20.0,0.0,0.0,0.0,0.0,4.0,0.0,342.6333343666667
0.0,0.0,0.0,0.0,0.0,0.0,0.0,0.0,0.0,0.0,0.0,0.0,0.0,0.0,0.0,0.0,0.0,0.0,0.0,0.0,0.0,0.0,0.0,0.0,0.0,0.0,0.0,0.0,0.0,0.0,0.0,0.0,0.0,0.0,0.0,0.0,0.0,0.0,76.0,0.0,4.0,0.0,0.0,0.0,20.0,0.0,0.0,0.0,0.0,0.0,0.0,342.69999922499994
0.0,0.0,0.0,0.0,0.0,0.0,0.0,0.0,0.0,0.0,0.0,0.0,0.0,0.0,0.0,0.0,0.0,0.0,0.0,0.0,0.0,0.0,0.0,0.0,0.0,0.0,0.0,0.0,0.0,0.0,0.0,0.0,0.0,0.0,0.0,0.0,0.0,0.0,76.0,24.0,0.0,0.0,0.0,0.0,0.0,0.0,0.0,0.0,0.0,0.0,0.0,490.65
0.0,0.0,0.0,0.0,0.0,0.0,0.0,0.0,0.0,0.0,0.0,0.0,0.0,0.0,0.0,0.0,0.0,0.0,0.0,0.0,0.0,0.0,0.0,0.0,0.0,0.0,0.0,0.0,0.0,0.0,0.0,0.0,0.0,0.0,0.0,0.0,0.0,0.0,77.0,23.0,0.0,0.0,0.0,0.0,0.0,0.0,0.0,0.0,0.0,0.0,0.0,468.15
0.0,0.0,0.0,0.0,0.0,0.0,0.0,0.0,0.0,0.0,0.0,0.0,0.0,0.0,0.0,0.0,0.0,0.0,0.0,0.0,0.0,0.0,0.0,0.0,0.0,0.0,0.0,0.0,0.0,0.0,0.0,0.0,0.0,0.0,0.0,0.0,0.0,0.0,77.2,0.0,0.0,0.0,0.0,0.0,22.8,0.0,0.0,0.0,0.0,0.0,0.0,343.15
0.0,0.0,0.0,0.0,0.0,0.0,0.0,0.0,0.0,0.0,0.0,0.0,0.0,0.0,0.0,0.0,0.0,0.0,0.0,0.0,0.0,0.0,0.0,0.0,0.0,0.0,0.0,0.0,0.0,0.0,0.0,0.0,0.0,0.0,0.0,0.0,0.0,0.0,77.5,0.0,2.5,0.0,0.0,0.0,20.0,0.0,0.0,0.0,0.0,0.0,0.0,351.15
0.0,0.0,0.0,0.0,0.0,0.0,0.0,0.0,0.0,0.0,0.0,0.0,0.0,0.0,0.0,0.0,0.0,0.0,0.0,0.0,0.0,0.0,0.0,0.0,0.0,0.0,0.0,0.0,0.0,0.0,0.0,0.0,0.0,0.0,0.0,0.0,0.0,0.0,78.0,0.0,0.0,0.0,0.0,0.0,20.0,0.0,0.0,0.0,0.0,2.0,0.0,339.09999999999997
0.0,0.0,0.0,0.0,0.0,0.0,0.0,0.0,0.0,0.0,0.0,0.0,0.0,0.0,0.0,0.0,0.0,0.0,0.0,0.0,0.0,0.0,0.0,0.0,0.0,0.0,0.0,0.0,0.0,0.0,0.0,0.0,0.0,0.0,0.0,0.0,0.0,0.0,78.0,0.0,2.0,0.0,0.0,0.0,20.0,0.0,0.0,0.0,0.0,0.0,0.0,340.8928577857142
0.0,0.0,0.0,0.0,0.0,0.0,0.0,0.0,0.0,0.0,0.0,0.0,0.0,0.0,0.0,0.0,0.0,0.0,0.0,0.0,0.0,0.0,0.0,0.0,0.0,0.0,0.0,0.0,0.0,0.0,0.0,0.0,0.0,0.0,0.0,0.0,0.0,0.0,78.0,22.0,0.0,0.0,0.0,0.0,0.0,0.0,0.0,0.0,0.0,0.0,0.0,459.65
0.0,0.0,0.0,0.0,0.0,0.0,0.0,0.0,0.0,0.0,0.0,0.0,0.0,0.0,0.0,0.0,0.0,0.0,0.0,0.0,0.0,0.0,0.0,0.0,0.0,0.0,0.0,0.0,0.0,0.0,0.0,0.0,0.0,0.0,0.0,0.0,0.0,0.0,79.0,0.0,0.0,0.0,0.0,0.0,20.0,0.0,0.0,0.0,0.0,1.0,0.0,342.0500015
0.0,0.0,0.0,0.0,0.0,0.0,0.0,0.0,0.0,0.0,0.0,0.0,0.0,0.0,0.0,0.0,0.0,0.0,0.0,0.0,0.0,0.0,0.0,0.0,0.0,0.0,0.0,0.0,0.0,0.0,0.0,0.0,0.0,0.0,0.0,0.0,0.0,0.0,79.0,0.0,0.0,0.0,0.0,0.0,21.0,0.0,0.0,0.0,0.0,0.0,0.0,297.76666666666665
0.0,0.0,0.0,0.0,0.0,0.0,0.0,0.0,0.0,0.0,0.0,0.0,0.0,0.0,0.0,0.0,0.0,0.0,0.0,0.0,0.0,0.0,0.0,0.0,0.0,0.0,0.0,0.0,0.0,0.0,0.0,0.0,0.0,0.0,0.0,0.0,0.0,0.0,79.0,0.0,6.0,0.0,0.0,0.0,15.0,0.0,0.0,0.0,0.0,0.0,0.0,342.0500015
0.0,0.0,0.0,0.0,0.0,0.0,0.0,0.0,0.0,0.0,0.0,0.0,0.0,0.0,0.0,0.0,0.0,0.0,0.0,0.0,0.0,0.0,0.0,0.0,0.0,0.0,0.0,0.0,0.0,0.0,0.0,0.0,0.0,0.0,0.0,0.0,0.0,0.0,79.0,21.0,0.0,0.0,0.0,0.0,0.0,0.0,0.0,0.0,0.0,0.0,0.0,435.15
0.0,0.0,0.0,0.0,0.0,0.0,0.0,0.0,0.0,0.0,0.0,0.0,0.0,0.0,0.0,0.0,0.0,0.0,0.0,0.0,0.0,0.0,0.0,0.0,0.0,0.0,0.0,0.0,0.0,0.0,0.0,0.0,0.0,0.0,0.0,0.0,0.0,0.0,79.2,0.0,0.0,0.0,0.0,0.0,19.8,0.0,0.0,0.0,0.0,0.0,0.0,341.65
0.0,0.0,0.0,0.0,0.0,0.0,0.0,0.0,0.0,0.0,0.0,0.0,0.0,0.0,0.0,0.0,0.0,0.0,0.0,0.0,0.0,0.0,0.0,0.0,0.0,0.0,0.0,0.0,0.0,0.0,0.0,0.0,0.0,0.0,0.0,0.0,0.0,0.0,80.0,0.0,0.0,0.0,0.0,0.0,17.5,0.0,0.0,0.0,0.0,2.5,0.0,339.15
0.0,0.0,0.0,0.0,0.0,0.0,0.0,0.0,0.0,0.0,0.0,0.0,0.0,0.0,0.0,0.0,0.0,0.0,0.0,0.0,0.0,0.0,0.0,0.0,0.0,0.0,0.0,0.0,0.0,0.0,0.0,0.0,0.0,0.0,0.0,0.0,0.0,0.0,80.0,0.0,0.0,0.0,0.0,0.0,18.0,0.0,0.0,0.0,0.0,2.0,0.0,344.15
0.0,0.0,0.0,0.0,0.0,0.0,0.0,0.0,0.0,0.0,0.0,0.0,0.0,0.0,0.0,0.0,0.0,0.0,0.0,0.0,0.0,0.0,0.0,0.0,0.0,0.0,0.0,0.0,0.0,0.0,0.0,0.0,0.0,0.0,0.0,0.0,0.0,0.0,80.0,0.0,0.0,0.0,0.0,0.0,18.5,0.0,0.0,0.0,0.0,1.5,0.0,345.15
0.0,0.0,0.0,0.0,0.0,0.0,0.0,0.0,0.0,0.0,0.0,0.0,0.0,0.0,0.0,0.0,0.0,0.0,0.0,0.0,0.0,0.0,0.0,0.0,0.0,0.0,0.0,0.0,0.0,0.0,0.0,0.0,0.0,0.0,0.0,0.0,0.0,0.0,80.0,0.0,0.0,0.0,0.0,0.0,19.0,0.0,0.0,0.0,0.0,1.0,0.0,346.15
0.0,0.0,0.0,0.0,0.0,0.0,0.0,0.0,0.0,0.0,0.0,0.0,0.0,0.0,0.0,0.0,0.0,0.0,0.0,0.0,0.0,0.0,0.0,0.0,0.0,0.0,0.0,0.0,0.0,0.0,0.0,0.0,0.0,0.0,0.0,0.0,0.0,0.0,80.0,0.0,0.0,0.0,0.0,0.0,19.5,0.0,0.0,0.0,0.0,0.0,0.0,338.15
0.0,0.0,0.0,0.0,0.0,0.0,0.0,0.0,0.0,0.0,0.0,0.0,0.0,0.0,0.0,0.0,0.0,0.0,0.0,0.0,0.0,0.0,0.0,0.0,0.0,0.0,0.0,0.0,0.0,0.0,0.0,0.0,0.0,0.0,0.0,0.0,0.0,0.0,80.0,0.0,0.0,0.0,0.0,0.0,19.5,0.0,0.0,0.0,0.0,0.5,0.0,347.15
0.0,0.0,0.0,0.0,0.0,0.0,0.0,0.0,0.0,0.0,0.0,0.0,0.0,0.0,0.0,0.0,0.0,0.0,0.0,0.0,0.0,0.0,0.0,0.0,0.0,0.0,0.0,0.0,0.0,0.0,0.0,0.0,0.0,0.0,0.0,0.0,0.0,0.0,80.0,0.0,0.0,0.0,0.0,0.0,20.0,0.0,0.0,0.0,0.0,0.0,0.0,339.2355260315789
0.0,0.0,0.0,0.0,0.0,0.0,0.0,0.0,0.0,0.0,0.0,0.0,0.0,0.0,0.0,0.0,0.0,0.0,0.0,0.0,0.0,0.0,0.0,0.0,0.0,0.0,0.0,0.0,0.0,0.0,0.0,0.0,0.0,0.0,0.0,0.0,0.0,0.0,80.0,0.0,3.0,0.0,0.0,0.0,17.0,0.0,0.0,0.0,0.0,0.0,0.0,349.15
0.0,0.0,0.0,0.0,0.0,0.0,0.0,0.0,0.0,0.0,0.0,0.0,0.0,0.0,0.0,0.0,0.0,0.0,0.0,0.0,0.0,0.0,0.0,0.0,0.0,0.0,0.0,0.0,0.0,0.0,0.0,0.0,0.0,0.0,0.0,0.0,0.0,0.0,80.0,0.0,9.0,0.0,0.0,0.0,11.0,0.0,0.0,0.0,0.0,0.0,0.0,365.15
0.0,0.0,0.0,0.0,0.0,0.0,0.0,0.0,0.0,0.0,0.0,0.0,0.0,0.0,0.0,0.0,0.0,0.0,0.0,0.0,0.0,0.0,0.0,0.0,0.0,0.0,0.0,0.0,0.0,0.0,0.0,0.0,0.0,0.0,0.0,0.0,0.0,0.0,80.0,20.0,0.0,0.0,0.0,0.0,0.0,0.0,0.0,0.0,0.0,0.0,0.0,391.15
0.0,0.0,0.0,0.0,0.0,0.0,0.0,0.0,0.0,0.0,0.0,0.0,0.0,0.0,0.0,0.0,0.0,0.0,0.0,0.0,0.0,0.0,0.0,0.0,0.0,0.0,0.0,0.0,0.0,0.0,0.0,0.0,0.0,0.0,0.0,0.0,0.0,0.0,80.44,0.0,0.0,0.0,0.0,0.0,19.56,0.0,0.0,0.0,0.0,0.0,0.0,335.5500015
0.0,0.0,0.0,0.0,0.0,0.0,0.0,0.0,0.0,0.0,0.0,0.0,0.0,0.0,0.0,0.0,0.0,0.0,0.0,0.0,0.0,0.0,0.0,0.0,0.0,0.0,0.0,0.0,0.0,0.0,0.0,0.0,0.0,0.0,0.0,0.0,0.0,0.0,81.0,0.0,4.0,0.0,0.0,0.0,15.0,0.0,0.0,0.0,0.0,0.0,0.0,340.65
0.0,0.0,0.0,0.0,0.0,0.0,0.0,0.0,0.0,0.0,0.0,0.0,0.0,0.0,0.0,0.0,0.0,0.0,0.0,0.0,0.0,0.0,0.0,0.0,0.0,0.0,0.0,0.0,0.0,0.0,0.0,0.0,0.0,0.0,0.0,0.0,0.0,0.0,81.3,0.0,0.0,0.0,0.0,0.0,18.7,0.0,0.0,0.0,0.0,0.0,0.0,341.15
0.0,0.0,0.0,0.0,0.0,0.0,0.0,0.0,0.0,0.0,0.0,0.0,0.0,0.0,0.0,0.0,0.0,0.0,0.0,0.0,0.0,0.0,0.0,0.0,0.0,0.0,0.0,0.0,0.0,0.0,0.0,0.0,0.0,0.0,0.0,0.0,0.0,0.0,82.0,0.0,0.0,0.0,0.0,0.0,18.0,0.0,0.0,0.0,0.0,0.0,0.0,339.15
0.0,0.0,0.0,0.0,0.0,0.0,0.0,0.0,0.0,0.0,0.0,0.0,0.0,0.0,0.0,0.0,0.0,0.0,0.0,0.0,0.0,0.0,0.0,0.0,0.0,0.0,0.0,0.0,0.0,0.0,0.0,0.0,0.0,0.0,0.0,0.0,0.0,0.0,82.0,0.0,3.0,0.0,0.0,0.0,15.0,0.0,0.0,0.0,0.0,0.0,0.0,320.5500015
0.0,0.0,0.0,0.0,0.0,0.0,0.0,0.0,0.0,0.0,0.0,0.0,0.0,0.0,0.0,0.0,0.0,0.0,0.0,0.0,0.0,0.0,0.0,0.0,0.0,0.0,0.0,0.0,0.0,0.0,0.0,0.0,0.0,0.0,0.0,0.0,0.0,0.0,82.46,0.0,0.0,0.0,0.0,0.0,17.54,0.0,0.0,0.0,0.0,0.0,0.0,334.94999920000004
0.0,0.0,0.0,0.0,0.0,0.0,0.0,0.0,0.0,0.0,0.0,0.0,0.0,0.0,0.0,0.0,0.0,0.0,0.0,0.0,0.0,0.0,0.0,0.0,0.0,0.0,0.0,0.0,0.0,0.0,0.0,0.0,0.0,0.0,0.0,0.0,0.0,0.0,82.9,17.1,0.0,0.0,0.0,0.0,0.0,0.0,0.0,0.0,0.0,0.0,0.0,374.15
0.0,0.0,0.0,0.0,0.0,0.0,0.0,0.0,0.0,0.0,0.0,0.0,0.0,0.0,0.0,0.0,0.0,0.0,0.0,0.0,0.0,0.0,0.0,0.0,0.0,0.0,0.0,0.0,0.0,0.0,0.0,0.0,0.0,0.0,0.0,0.0,0.0,0.0,83.0,0.0,0.0,0.0,0.0,0.0,17.0,0.0,0.0,0.0,0.0,0.0,0.0,336.05
0.0,0.0,0.0,0.0,0.0,0.0,0.0,0.0,0.0,0.0,0.0,0.0,0.0,0.0,0.0,0.0,0.0,0.0,0.0,0.0,0.0,0.0,0.0,0.0,0.0,0.0,0.0,0.0,0.0,0.0,0.0,0.0,0.0,0.0,0.0,0.0,0.0,0.0,83.0,0.0,2.0,0.0,0.0,0.0,15.0,0.0,0.0,0.0,0.0,0.0,0.0,340.95000310000006
0.0,0.0,0.0,0.0,0.0,0.0,0.0,0.0,0.0,0.0,0.0,0.0,0.0,0.0,0.0,0.0,0.0,0.0,0.0,0.0,0.0,0.0,0.0,0.0,0.0,0.0,0.0,0.0,0.0,0.0,0.0,0.0,0.0,0.0,0.0,0.0,0.0,0.0,84.0,0.0,0.0,0.0,0.0,0.0,16.0,0.0,0.0,0.0,0.0,0.0,0.0,332.075
0.0,0.0,0.0,0.0,0.0,0.0,0.0,0.0,0.0,0.0,0.0,0.0,0.0,0.0,0.0,0.0,0.0,0.0,0.0,0.0,0.0,0.0,0.0,0.0,0.0,0.0,0.0,0.0,0.0,0.0,0.0,0.0,0.0,0.0,0.0,0.0,0.0,0.0,84.2,0.0,0.0,0.0,0.0,0.0,15.8,0.0,0.0,0.0,0.0,0.0,0.0,341.15
0.0,0.0,0.0,0.0,0.0,0.0,0.0,0.0,0.0,0.0,0.0,0.0,0.0,0.0,0.0,0.0,0.0,0.0,0.0,0.0,0.0,0.0,0.0,0.0,0.0,0.0,0.0,0.0,0.0,0.0,0.0,0.0,0.0,0.0,0.0,0.0,0.0,0.0,85.0,0.0,0.0,0.0,0.0,0.0,15.0,0.0,0.0,0.0,0.0,0.0,0.0,339.1794116764705
0.0,0.0,0.0,0.0,0.0,0.0,0.0,0.0,0.0,0.0,0.0,0.0,0.0,0.0,0.0,0.0,0.0,0.0,0.0,0.0,0.0,0.0,0.0,0.0,0.0,0.0,0.0,0.0,0.0,0.0,0.0,0.0,0.0,0.0,0.0,0.0,0.0,0.0,85.0,15.0,0.0,0.0,0.0,0.0,0.0,0.0,0.0,0.0,0.0,0.0,0.0,371.4833333333333
0.0,0.0,0.0,0.0,0.0,0.0,0.0,0.0,0.0,0.0,0.0,0.0,0.0,0.0,0.0,0.0,0.0,0.0,0.0,0.0,0.0,0.0,0.0,0.0,0.0,0.0,0.0,0.0,0.0,0.0,0.0,0.0,0.0,0.0,0.0,0.0,0.0,0.0,86.0,0.0,0.0,0.0,0.0,0.0,14.0,0.0,0.0,0.0,0.0,0.0,0.0,301.075
0.0,0.0,0.0,0.0,0.0,0.0,0.0,0.0,0.0,0.0,0.0,0.0,0.0,0.0,0.0,0.0,0.0,0.0,0.0,0.0,0.0,0.0,0.0,0.0,0.0,0.0,0.0,0.0,0.0,0.0,0.0,0.0,0.0,0.0,0.0,0.0,0.0,0.0,86.6,0.0,0.0,0.0,0.0,0.0,13.4,0.0,0.0,0.0,0.0,0.0,0.0,300.15
0.0,0.0,0.0,0.0,0.0,0.0,0.0,0.0,0.0,0.0,0.0,0.0,0.0,0.0,0.0,0.0,0.0,0.0,0.0,0.0,0.0,0.0,0.0,0.0,0.0,0.0,0.0,0.0,0.0,0.0,0.0,0.0,0.0,0.0,0.0,0.0,0.0,0.0,87.0,0.0,0.0,0.0,0.0,0.0,13.0,0.0,0.0,0.0,0.0,0.0,0.0,325.575
0.0,0.0,0.0,0.0,0.0,0.0,0.0,0.0,0.0,0.0,0.0,0.0,0.0,0.0,0.0,0.0,0.0,0.0,0.0,0.0,0.0,0.0,0.0,0.0,0.0,0.0,0.0,0.0,0.0,0.0,0.0,0.0,0.0,0.0,0.0,0.0,0.0,0.0,87.5,0.0,0.0,0.0,0.0,0.0,12.5,0.0,0.0,0.0,0.0,0.0,0.0,330.15
0.0,0.0,0.0,0.0,0.0,0.0,0.0,0.0,0.0,0.0,0.0,0.0,0.0,0.0,0.0,0.0,0.0,0.0,0.0,0.0,0.0,0.0,0.0,0.0,0.0,0.0,0.0,0.0,0.0,0.0,0.0,0.0,0.0,0.0,0.0,0.0,0.0,0.0,87.5,0.0,2.5,0.0,0.0,0.0,10.0,0.0,0.0,0.0,0.0,0.0,0.0,338.575
0.0,0.0,0.0,0.0,0.0,0.0,0.0,0.0,0.0,0.0,0.0,0.0,0.0,0.0,0.0,0.0,0.0,0.0,0.0,0.0,0.0,0.0,0.0,0.0,0.0,0.0,0.0,0.0,0.0,0.0,0.0,0.0,0.0,0.0,0.0,0.0,0.0,0.0,88.0,0.0,0.0,0.0,0.0,0.0,12.0,0.0,0.0,0.0,0.0,0.0,0.0,329.075
0.0,0.0,0.0,0.0,0.0,0.0,0.0,0.0,0.0,0.0,0.0,0.0,0.0,0.0,0.0,0.0,0.0,0.0,0.0,0.0,0.0,0.0,0.0,0.0,0.0,0.0,0.0,0.0,0.0,0.0,0.0,0.0,0.0,0.0,0.0,0.0,0.0,0.0,88.0,0.0,12.0,0.0,0.0,0.0,0.0,0.0,0.0,0.0,0.0,0.0,0.0,372.15
0.0,0.0,0.0,0.0,0.0,0.0,0.0,0.0,0.0,0.0,0.0,0.0,0.0,0.0,0.0,0.0,0.0,0.0,0.0,0.0,0.0,0.0,0.0,0.0,0.0,0.0,0.0,0.0,0.0,0.0,0.0,0.0,0.0,0.0,0.0,0.0,0.0,0.0,88.0,12.0,0.0,0.0,0.0,0.0,0.0,0.0,0.0,0.0,0.0,0.0,0.0,353.15
0.0,0.0,0.0,0.0,0.0,0.0,0.0,0.0,0.0,0.0,0.0,0.0,0.0,0.0,0.0,0.0,0.0,0.0,0.0,0.0,0.0,0.0,0.0,0.0,0.0,0.0,0.0,0.0,0.0,0.0,0.0,0.0,0.0,0.0,0.0,0.0,0.0,0.0,90.0,0.0,0.0,0.0,0.0,0.0,0.0,0.0,0.0,0.0,0.0,10.0,0.0,331.15
0.0,0.0,0.0,0.0,0.0,0.0,0.0,0.0,0.0,0.0,0.0,0.0,0.0,0.0,0.0,0.0,0.0,0.0,0.0,0.0,0.0,0.0,0.0,0.0,0.0,0.0,0.0,0.0,0.0,0.0,0.0,0.0,0.0,0.0,0.0,0.0,0.0,0.0,90.0,0.0,0.0,0.0,0.0,0.0,0.0,0.0,10.0,0.0,0.0,0.0,0.0,303.09999999999997
0.0,0.0,0.0,0.0,0.0,0.0,0.0,0.0,0.0,0.0,0.0,0.0,0.0,0.0,0.0,0.0,0.0,0.0,0.0,0.0,0.0,0.0,0.0,0.0,0.0,0.0,0.0,0.0,0.0,0.0,0.0,0.0,0.0,0.0,0.0,0.0,0.0,0.0,90.0,0.0,0.0,0.0,0.0,0.0,10.0,0.0,0.0,0.0,0.0,0.0,0.0,331.21785719999997
0.0,0.0,0.0,0.0,0.0,0.0,0.0,0.0,0.0,0.0,0.0,0.0,0.0,0.0,0.0,0.0,0.0,0.0,0.0,0.0,0.0,0.0,0.0,0.0,0.0,0.0,0.0,0.0,0.0,0.0,0.0,0.0,0.0,0.0,0.0,0.0,0.0,0.0,90.0,0.0,2.0,0.0,0.0,0.0,8.0,0.0,0.0,0.0,0.0,0.0,0.0,386.65
0.0,0.0,0.0,0.0,0.0,0.0,0.0,0.0,0.0,0.0,0.0,0.0,0.0,0.0,0.0,0.0,0.0,0.0,0.0,0.0,0.0,0.0,0.0,0.0,0.0,0.0,0.0,0.0,0.0,0.0,0.0,0.0,0.0,0.0,0.0,0.0,0.0,0.0,90.0,0.0,4.0,0.0,0.0,0.0,6.0,0.0,0.0,0.0,0.0,0.0,0.0,382.65
0.0,0.0,0.0,0.0,0.0,0.0,0.0,0.0,0.0,0.0,0.0,0.0,0.0,0.0,0.0,0.0,0.0,0.0,0.0,0.0,0.0,0.0,0.0,0.0,0.0,0.0,0.0,0.0,0.0,0.0,0.0,0.0,0.0,0.0,0.0,0.0,0.0,0.0,90.0,0.0,5.0,0.0,0.0,0.0,5.0,0.0,0.0,0.0,0.0,0.0,0.0,324.15
0.0,0.0,0.0,0.0,0.0,0.0,0.0,0.0,0.0,0.0,0.0,0.0,0.0,0.0,0.0,0.0,0.0,0.0,0.0,0.0,0.0,0.0,0.0,0.0,0.0,0.0,0.0,0.0,0.0,0.0,0.0,0.0,0.0,0.0,0.0,0.0,0.0,0.0,90.0,0.0,6.0,0.0,0.0,0.0,4.0,0.0,0.0,0.0,0.0,0.0,0.0,388.65
0.0,0.0,0.0,0.0,0.0,0.0,0.0,0.0,0.0,0.0,0.0,0.0,0.0,0.0,0.0,0.0,0.0,0.0,0.0,0.0,0.0,0.0,0.0,0.0,0.0,0.0,0.0,0.0,0.0,0.0,0.0,0.0,0.0,0.0,0.0,0.0,0.0,0.0,90.0,0.0,8.0,0.0,0.0,0.0,2.0,0.0,0.0,0.0,0.0,0.0,0.0,380.15
0.0,0.0,0.0,0.0,0.0,0.0,0.0,0.0,0.0,0.0,0.0,0.0,0.0,0.0,0.0,0.0,0.0,0.0,0.0,0.0,0.0,0.0,0.0,0.0,0.0,0.0,0.0,0.0,0.0,0.0,0.0,0.0,0.0,0.0,0.0,0.0,0.0,0.0,90.0,10.0,0.0,0.0,0.0,0.0,0.0,0.0,0.0,0.0,0.0,0.0,0.0,350.15
0.0,0.0,0.0,0.0,0.0,0.0,0.0,0.0,0.0,0.0,0.0,0.0,0.0,0.0,0.0,0.0,0.0,0.0,0.0,0.0,0.0,0.0,0.0,0.0,0.0,0.0,0.0,0.0,0.0,0.0,0.0,0.0,0.0,0.0,0.0,0.0,0.0,0.0,90.2,0.0,0.0,0.0,0.0,0.0,9.8,0.0,0.0,0.0,0.0,0.0,0.0,330.44999920000004
0.0,0.0,0.0,0.0,0.0,0.0,0.0,0.0,0.0,0.0,0.0,0.0,0.0,0.0,0.0,0.0,0.0,0.0,0.0,0.0,0.0,0.0,0.0,0.0,0.0,0.0,0.0,0.0,0.0,0.0,0.0,0.0,0.0,0.0,0.0,0.0,0.0,0.0,91.0,0.0,0.0,0.0,0.0,0.0,9.0,0.0,0.0,0.0,0.0,0.0,0.0,330.15
0.0,0.0,0.0,0.0,0.0,0.0,0.0,0.0,0.0,0.0,0.0,0.0,0.0,0.0,0.0,0.0,0.0,0.0,0.0,0.0,0.0,0.0,0.0,0.0,0.0,0.0,0.0,0.0,0.0,0.0,0.0,0.0,0.0,0.0,0.0,0.0,0.0,0.0,92.0,0.0,0.0,0.0,0.0,0.0,8.0,0.0,0.0,0.0,0.0,0.0,0.0,327.46666616666664
0.0,0.0,0.0,0.0,0.0,0.0,0.0,0.0,0.0,0.0,0.0,0.0,0.0,0.0,0.0,0.0,0.0,0.0,0.0,0.0,0.0,0.0,0.0,0.0,0.0,0.0,0.0,0.0,0.0,0.0,0.0,0.0,0.0,0.0,0.0,0.0,0.0,0.0,92.0,0.0,1.0,0.0,0.0,0.0,7.0,0.0,0.0,0.0,0.0,0.0,0.0,323.65
0.0,0.0,0.0,0.0,0.0,0.0,0.0,0.0,0.0,0.0,0.0,0.0,0.0,0.0,0.0,0.0,0.0,0.0,0.0,0.0,0.0,0.0,0.0,0.0,0.0,0.0,0.0,0.0,0.0,0.0,0.0,0.0,0.0,0.0,0.0,0.0,0.0,0.0,92.0,0.0,2.0,0.0,0.0,0.0,6.0,0.0,0.0,0.0,0.0,0.0,0.0,325.4
0.0,0.0,0.0,0.0,0.0,0.0,0.0,0.0,0.0,0.0,0.0,0.0,0.0,0.0,0.0,0.0,0.0,0.0,0.0,0.0,0.0,0.0,0.0,0.0,0.0,0.0,0.0,0.0,0.0,0.0,0.0,0.0,0.0,0.0,0.0,0.0,0.0,0.0,92.0,0.0,3.0,0.0,0.0,0.0,5.0,0.0,0.0,0.0,0.0,0.0,0.0,326.54999964999996
0.0,0.0,0.0,0.0,0.0,0.0,0.0,0.0,0.0,0.0,0.0,0.0,0.0,0.0,0.0,0.0,0.0,0.0,0.0,0.0,0.0,0.0,0.0,0.0,0.0,0.0,0.0,0.0,0.0,0.0,0.0,0.0,0.0,0.0,0.0,0.0,0.0,0.0,92.0,0.0,4.0,0.0,0.0,0.0,4.0,0.0,0.0,0.0,0.0,0.0,0.0,329.8500008
0.0,0.0,0.0,0.0,0.0,0.0,0.0,0.0,0.0,0.0,0.0,0.0,0.0,0.0,0.0,0.0,0.0,0.0,0.0,0.0,0.0,0.0,0.0,0.0,0.0,0.0,0.0,0.0,0.0,0.0,0.0,0.0,0.0,0.0,0.0,0.0,0.0,0.0,92.0,0.0,5.0,0.0,0.0,0.0,3.0,0.0,0.0,0.0,0.0,0.0,0.0,334.70000115
0.0,0.0,0.0,0.0,0.0,0.0,0.0,0.0,0.0,0.0,0.0,0.0,0.0,0.0,0.0,0.0,0.0,0.0,0.0,0.0,0.0,0.0,0.0,0.0,0.0,0.0,0.0,0.0,0.0,0.0,0.0,0.0,0.0,0.0,0.0,0.0,0.0,0.0,92.0,0.0,8.0,0.0,0.0,0.0,0.0,0.0,0.0,0.0,0.0,0.0,0.0,375.15
0.0,0.0,0.0,0.0,0.0,0.0,0.0,0.0,0.0,0.0,0.0,0.0,0.0,0.0,0.0,0.0,0.0,0.0,0.0,0.0,0.0,0.0,0.0,0.0,0.0,0.0,0.0,0.0,0.0,0.0,0.0,0.0,0.0,0.0,0.0,0.0,0.0,0.0,92.6,0.0,0.0,0.0,0.0,0.0,7.4,0.0,0.0,0.0,0.0,0.0,0.0,315.075
0.0,0.0,0.0,0.0,0.0,0.0,0.0,0.0,0.0,0.0,0.0,0.0,0.0,0.0,0.0,0.0,0.0,0.0,0.0,0.0,0.0,0.0,0.0,0.0,0.0,0.0,0.0,0.0,0.0,0.0,0.0,0.0,0.0,0.0,0.0,0.0,0.0,0.0,93.0,0.0,0.0,0.0,0.0,0.0,7.0,0.0,0.0,0.0,0.0,0.0,0.0,322.575
0.0,0.0,0.0,0.0,0.0,0.0,0.0,0.0,0.0,0.0,0.0,0.0,0.0,0.0,0.0,0.0,0.0,0.0,0.0,0.0,0.0,0.0,0.0,0.0,0.0,0.0,0.0,0.0,0.0,0.0,0.0,0.0,0.0,0.0,0.0,0.0,0.0,0.0,93.0,0.0,7.0,0.0,0.0,0.0,0.0,0.0,0.0,0.0,0.0,0.0,0.0,346.15
0.0,0.0,0.0,0.0,0.0,0.0,0.0,0.0,0.0,0.0,0.0,0.0,0.0,0.0,0.0,0.0,0.0,0.0,0.0,0.0,0.0,0.0,0.0,0.0,0.0,0.0,0.0,0.0,0.0,0.0,0.0,0.0,0.0,0.0,0.0,0.0,0.0,0.0,93.0,7.0,0.0,0.0,0.0,0.0,0.0,0.0,0.0,0.0,0.0,0.0,0.0,337.15
0.0,0.0,0.0,0.0,0.0,0.0,0.0,0.0,0.0,0.0,0.0,0.0,0.0,0.0,0.0,0.0,0.0,0.0,0.0,0.0,0.0,0.0,0.0,0.0,0.0,0.0,0.0,0.0,0.0,0.0,0.0,0.0,0.0,0.0,0.0,0.0,0.0,0.0,93.2,0.0,0.0,0.0,0.0,0.0,6.8,0.0,0.0,0.0,0.0,0.0,0.0,304.075
0.0,0.0,0.0,0.0,0.0,0.0,0.0,0.0,0.0,0.0,0.0,0.0,0.0,0.0,0.0,0.0,0.0,0.0,0.0,0.0,0.0,0.0,0.0,0.0,0.0,0.0,0.0,0.0,0.0,0.0,0.0,0.0,0.0,0.0,0.0,0.0,0.0,0.0,93.3,0.0,0.0,0.0,0.0,0.0,6.7,0.0,0.0,0.0,0.0,0.0,0.0,303.15
0.0,0.0,0.0,0.0,0.0,0.0,0.0,0.0,0.0,0.0,0.0,0.0,0.0,0.0,0.0,0.0,0.0,0.0,0.0,0.0,0.0,0.0,0.0,0.0,0.0,0.0,0.0,0.0,0.0,0.0,0.0,0.0,0.0,0.0,0.0,0.0,0.0,0.0,93.6,0.0,0.0,0.0,0.0,0.0,6.4,0.0,0.0,0.0,0.0,0.0,0.0,326.94999920000004
0.0,0.0,0.0,0.0,0.0,0.0,0.0,0.0,0.0,0.0,0.0,0.0,0.0,0.0,0.0,0.0,0.0,0.0,0.0,0.0,0.0,0.0,0.0,0.0,0.0,0.0,0.0,0.0,0.0,0.0,0.0,0.0,0.0,0.0,0.0,0.0,0.0,0.0,94.0,0.0,0.0,0.0,0.0,0.0,6.0,0.0,0.0,0.0,0.0,0.0,0.0,319.5499996
0.0,0.0,0.0,0.0,0.0,0.0,0.0,0.0,0.0,0.0,0.0,0.0,0.0,0.0,0.0,0.0,0.0,0.0,0.0,0.0,0.0,0.0,0.0,0.0,0.0,0.0,0.0,0.0,0.0,0.0,0.0,0.0,0.0,0.0,0.0,0.0,0.0,0.0,94.0,0.0,6.0,0.0,0.0,0.0,0.0,0.0,0.0,0.0,0.0,0.0,0.0,366.4833333333333
0.0,0.0,0.0,0.0,0.0,0.0,0.0,0.0,0.0,0.0,0.0,0.0,0.0,0.0,0.0,0.0,0.0,0.0,0.0,0.0,0.0,0.0,0.0,0.0,0.0,0.0,0.0,0.0,0.0,0.0,0.0,0.0,0.0,0.0,0.0,0.0,0.0,0.0,94.0,6.0,0.0,0.0,0.0,0.0,0.0,0.0,0.0,0.0,0.0,0.0,0.0,330.15
0.0,0.0,0.0,0.0,0.0,0.0,0.0,0.0,0.0,0.0,0.0,0.0,0.0,0.0,0.0,0.0,0.0,0.0,0.0,0.0,0.0,0.0,0.0,0.0,0.0,0.0,0.0,0.0,0.0,0.0,0.0,0.0,0.0,0.0,0.0,0.0,0.0,0.0,94.5,0.0,0.0,0.0,0.0,0.0,5.5,0.0,0.0,0.0,0.0,0.0,0.0,327.15
0.0,0.0,0.0,0.0,0.0,0.0,0.0,0.0,0.0,0.0,0.0,0.0,0.0,0.0,0.0,0.0,0.0,0.0,0.0,0.0,0.0,0.0,0.0,0.0,0.0,0.0,0.0,0.0,0.0,0.0,0.0,0.0,0.0,0.0,0.0,0.0,0.0,0.0,95.0,0.0,0.0,0.0,0.0,0.0,0.0,0.0,0.0,0.0,0.0,5.0,0.0,348.0500015
0.0,0.0,0.0,0.0,0.0,0.0,0.0,0.0,0.0,0.0,0.0,0.0,0.0,0.0,0.0,0.0,0.0,0.0,0.0,0.0,0.0,0.0,0.0,0.0,0.0,0.0,0.0,0.0,0.0,0.0,0.0,0.0,0.0,0.0,0.0,0.0,0.0,0.0,95.0,0.0,0.0,0.0,0.0,0.0,0.0,0.0,5.0,0.0,0.0,0.0,0.0,317.09999999999997
0.0,0.0,0.0,0.0,0.0,0.0,0.0,0.0,0.0,0.0,0.0,0.0,0.0,0.0,0.0,0.0,0.0,0.0,0.0,0.0,0.0,0.0,0.0,0.0,0.0,0.0,0.0,0.0,0.0,0.0,0.0,0.0,0.0,0.0,0.0,0.0,0.0,0.0,95.0,0.0,0.0,0.0,0.0,0.0,5.0,0.0,0.0,0.0,0.0,0.0,0.0,320.4400003
0.0,0.0,0.0,0.0,0.0,0.0,0.0,0.0,0.0,0.0,0.0,0.0,0.0,0.0,0.0,0.0,0.0,0.0,0.0,0.0,0.0,0.0,0.0,0.0,0.0,0.0,0.0,0.0,0.0,0.0,0.0,0.0,0.0,0.0,0.0,0.0,0.0,0.0,95.0,0.0,5.0,0.0,0.0,0.0,0.0,0.0,0.0,0.0,0.0,0.0,0.0,336.15
0.0,0.0,0.0,0.0,0.0,0.0,0.0,0.0,0.0,0.0,0.0,0.0,0.0,0.0,0.0,0.0,0.0,0.0,0.0,0.0,0.0,0.0,0.0,0.0,0.0,0.0,0.0,0.0,0.0,0.0,0.0,0.0,0.0,0.0,0.0,0.0,0.0,0.0,95.0,5.0,0.0,0.0,0.0,0.0,0.0,0.0,0.0,0.0,0.0,0.0,0.0,337.075
0.0,0.0,0.0,0.0,0.0,0.0,0.0,0.0,0.0,0.0,0.0,0.0,0.0,0.0,0.0,0.0,0.0,0.0,0.0,0.0,0.0,0.0,0.0,0.0,0.0,0.0,0.0,0.0,0.0,0.0,0.0,0.0,0.0,0.0,0.0,0.0,0.0,0.0,95.24,0.0,0.0,0.0,0.0,0.0,4.76,0.0,0.0,0.0,0.0,0.0,0.0,321.65
0.0,0.0,0.0,0.0,0.0,0.0,0.0,0.0,0.0,0.0,0.0,0.0,0.0,0.0,0.0,0.0,0.0,0.0,0.0,0.0,0.0,0.0,0.0,0.0,0.0,0.0,0.0,0.0,0.0,0.0,0.0,0.0,0.0,0.0,0.0,0.0,0.0,0.0,95.5,0.0,0.0,0.0,0.0,0.0,4.5,0.0,0.0,0.0,0.0,0.0,0.0,324.15
0.0,0.0,0.0,0.0,0.0,0.0,0.0,0.0,0.0,0.0,0.0,0.0,0.0,0.0,0.0,0.0,0.0,0.0,0.0,0.0,0.0,0.0,0.0,0.0,0.0,0.0,0.0,0.0,0.0,0.0,0.0,0.0,0.0,0.0,0.0,0.0,0.0,0.0,96.0,0.0,0.0,0.0,0.0,0.0,4.0,0.0,0.0,0.0,0.0,0.0,0.0,321.5500015
0.0,0.0,0.0,0.0,0.0,0.0,0.0,0.0,0.0,0.0,0.0,0.0,0.0,0.0,0.0,0.0,0.0,0.0,0.0,0.0,0.0,0.0,0.0,0.0,0.0,0.0,0.0,0.0,0.0,0.0,0.0,0.0,0.0,0.0,0.0,0.0,0.0,0.0,96.5,0.0,0.0,0.0,0.0,0.0,3.5,0.0,0.0,0.0,0.0,0.0,0.0,323.94999924999996
0.0,0.0,0.0,0.0,0.0,0.0,0.0,0.0,0.0,0.0,0.0,0.0,0.0,0.0,0.0,0.0,0.0,0.0,0.0,0.0,0.0,0.0,0.0,0.0,0.0,0.0,0.0,0.0,0.0,0.0,0.0,0.0,0.0,0.0,0.0,0.0,0.0,0.0,97.0,0.0,0.0,0.0,0.0,0.0,3.0,0.0,0.0,0.0,0.0,0.0,0.0,324.15
0.0,0.0,0.0,0.0,0.0,0.0,0.0,0.0,0.0,0.0,0.0,0.0,0.0,0.0,0.0,0.0,0.0,0.0,0.0,0.0,0.0,0.0,0.0,0.0,0.0,0.0,0.0,0.0,0.0,0.0,0.0,0.0,0.0,0.0,0.0,0.0,0.0,0.0,97.5,0.0,0.0,0.0,0.0,0.0,0.0,0.0,2.5,0.0,0.0,0.0,0.0,317.075
0.0,0.0,0.0,0.0,0.0,0.0,0.0,0.0,0.0,0.0,0.0,0.0,0.0,0.0,0.0,0.0,0.0,0.0,0.0,0.0,0.0,0.0,0.0,0.0,0.0,0.0,0.0,0.0,0.0,0.0,0.0,0.0,0.0,0.0,0.0,0.0,0.0,0.0,97.5,0.0,0.0,0.0,0.0,0.0,2.5,0.0,0.0,0.0,0.0,0.0,0.0,633.15
0.0,0.0,0.0,0.0,0.0,0.0,0.0,0.0,0.0,0.0,0.0,0.0,0.0,0.0,0.0,0.0,0.0,0.0,0.0,0.0,0.0,0.0,0.0,0.0,0.0,0.0,0.0,0.0,0.0,0.0,0.0,0.0,0.0,0.0,0.0,0.0,0.0,0.0,98.0,0.0,0.0,0.0,0.0,0.0,0.0,0.0,0.0,0.0,0.0,2.0,0.0,347.075
0.0,0.0,0.0,0.0,0.0,0.0,0.0,0.0,0.0,0.0,0.0,0.0,0.0,0.0,0.0,0.0,0.0,0.0,0.0,0.0,0.0,0.0,0.0,0.0,0.0,0.0,0.0,0.0,0.0,0.0,0.0,0.0,0.0,0.0,0.0,0.0,0.0,0.0,98.0,0.0,0.0,0.0,0.0,0.0,2.0,0.0,0.0,0.0,0.0,0.0,0.0,320.0499996
0.0,0.0,0.0,0.0,0.0,0.0,0.0,0.0,0.0,0.0,0.0,0.0,0.0,0.0,0.0,0.0,0.0,0.0,0.0,0.0,0.0,0.0,0.0,0.0,0.0,0.0,0.0,0.0,0.0,0.0,0.0,0.0,0.0,0.0,0.0,0.0,0.0,0.0,98.0,2.0,0.0,0.0,0.0,0.0,0.0,0.0,0.0,0.0,0.0,0.0,0.0,321.15
0.0,0.0,0.0,0.0,0.0,0.0,0.0,0.0,0.0,0.0,0.0,0.0,0.0,0.0,0.0,0.0,0.0,0.0,0.0,0.0,0.0,0.0,0.0,0.0,0.0,0.0,0.0,0.0,0.0,0.0,0.0,0.0,0.0,0.0,0.0,0.0,0.0,0.0,98.04,0.0,0.0,0.0,0.0,0.0,1.96,0.0,0.0,0.0,0.0,0.0,0.0,319.74999849999995
0.0,0.0,0.0,0.0,0.0,0.0,0.0,0.0,0.0,0.0,0.0,0.0,0.0,0.0,0.0,0.0,0.0,0.0,0.0,0.0,0.0,0.0,0.0,0.0,0.0,0.0,0.0,0.0,0.0,0.0,0.0,0.0,0.0,0.0,0.0,0.0,0.0,0.0,98.8,0.0,0.0,0.0,0.0,0.0,1.2,0.0,0.0,0.0,0.0,0.0,0.0,321.44999920000004
0.0,0.0,0.0,0.0,0.0,0.0,0.0,0.0,0.0,0.0,0.0,0.0,0.0,0.0,0.0,0.0,0.0,0.0,0.0,0.0,0.0,0.0,0.0,0.0,0.0,0.0,0.0,0.0,0.0,0.0,0.0,0.0,0.0,0.0,0.0,0.0,0.0,0.0,99.0,0.0,0.0,0.0,0.0,0.0,0.0,0.0,0.0,0.0,0.0,0.0,0.0,312.0500015
0.0,0.0,0.0,0.0,0.0,0.0,0.0,0.0,0.0,0.0,0.0,0.0,0.0,0.0,0.0,0.0,0.0,0.0,0.0,0.0,0.0,0.0,0.0,0.0,0.0,0.0,0.0,0.0,0.0,0.0,0.0,0.0,0.0,0.0,0.0,0.0,0.0,0.0,99.0,0.0,0.0,0.0,0.0,0.0,0.0,0.0,1.0,0.0,0.0,0.0,0.0,319.075
0.0,0.0,0.0,0.0,0.0,0.0,0.0,0.0,0.0,0.0,0.0,0.0,0.0,0.0,0.0,0.0,0.0,0.0,0.0,0.0,0.0,0.0,0.0,0.0,0.0,0.0,0.0,0.0,0.0,0.0,0.0,0.0,0.0,0.0,0.0,0.0,0.0,0.0,99.0,0.0,0.0,0.0,0.0,0.0,1.0,0.0,0.0,0.0,0.0,0.0,0.0,313.0
0.0,0.0,0.0,0.0,0.0,0.0,0.0,0.0,0.0,0.0,0.0,0.0,0.0,0.0,0.0,0.0,0.0,0.0,0.0,0.0,0.0,0.0,0.0,0.0,0.0,0.0,0.0,0.0,0.0,0.0,0.0,0.0,0.0,0.0,0.0,0.0,0.0,0.0,99.0,1.0,0.0,0.0,0.0,0.0,0.0,0.0,0.0,0.0,0.0,0.0,0.0,319.15
0.0,0.0,0.0,0.0,0.0,0.0,0.0,0.0,0.0,0.0,0.0,0.0,0.0,0.0,0.0,0.0,0.0,0.0,0.0,0.0,0.0,0.0,0.0,0.0,0.0,0.0,0.0,0.0,0.0,0.0,0.0,0.0,0.0,0.0,0.0,0.0,0.0,0.0,99.14,0.0,0.0,0.0,0.0,0.0,0.0,0.0,0.0,0.0,0.0,0.0,0.0,303.79
0.0,0.0,0.0,0.0,0.0,0.0,0.0,0.0,0.0,0.0,0.0,0.0,0.0,0.0,0.0,0.0,0.0,0.0,0.0,0.0,0.0,0.0,0.0,0.0,0.0,0.0,0.0,0.0,0.0,0.0,0.0,0.0,0.0,0.0,0.0,0.0,0.0,0.0,99.27,0.0,0.0,0.0,0.0,0.0,0.0,0.0,0.0,0.0,0.0,0.0,0.0,304.18
0.0,0.0,0.0,0.0,0.0,0.0,0.0,0.0,0.0,0.0,0.0,0.0,0.0,0.0,0.0,0.0,0.0,0.0,0.0,0.0,0.0,0.0,0.0,0.0,0.0,0.0,0.0,0.0,0.0,0.0,0.0,0.0,0.0,0.0,0.0,0.0,0.0,0.0,99.4,0.0,0.0,0.0,0.0,0.0,0.6,0.0,0.0,0.0,0.0,0.0,0.0,321.24999849999995
